Repository: syedaliabbas1/AI-Policy-Simulation

# Poligent: Policy Simulation Platform

A multi-agent AI system that generates structured stakeholder reasoning for proposed fiscal policies in minutes — validated against published distributional evidence.

Live demo: **https://ai-policy-simulation.vercel.app**

---

## Why this matters

UK fiscal and social policy decisions are made with poor visibility into distributional effects across population segments. Standard practice is spreadsheet microsimulation combined with qualitative focus groups — typically weeks of turnaround between a policy proposal and any distributional analysis.

This platform compresses that cycle to minutes.

File: agentic-bo/data/OER_catalyst_data.csv (part 2 of 3)
Metal_1,Metal_2,Metal_3,Metal_1_Proportion,Metal_2_Proportion,Metal_3_Proportion,Hydrothermal Temp degree,Hydrothermal Time min,Annealing Temp degree,Annealing Time min,Proton Concentration M,Catalyst_Loading mg cm -2,Overpotential mV @10 mA cm-2
Ir,Cu,,52.63157895,47.36842105,0.0,200.0,300.0,25.0,0.0,0.1,0.078,323
Cu,Ir,,58.33333333,41.66666667,0.0,200.0,300.0,25.0,0.0,0.1,0.088,312
Cu,Ir,,69.6969697,30.3030303,0.0,200.0,300.0,25.0,0.0,0.1,0.106,311
Ti,Ir,,91.55313351,8.446866485,0.0,80.0,60.0,25.0,0.0,1.0,0.063697513,347
Ti,Ir,,88.94003913,11.05996087,0.0,80.0,60.0,25.0,0.0,1.0,0.078984916,323
Ti,Ir,,84.42211055,15.57788945,0.0,80.0,60.0,25.0,0.0,1.0,0.10191602,333
Ti,Ir,,78.32167832,21.67832168,0.0,80.0,60.0,25.0,0.0,1.0,0.129942926,336
Fe,,,100.0,0.0,0.0,200.0,0.036666667,400.0,30.0,1.0,1.0,653
Fe,,,100.0,0.0,0.0,200.0,0.036666667,400.0,30.0,1.0,1.0,617
Ir,,,100.0,0.0,0.0,25.0,0.0,200.0,120.0,0.1,0.06,326
Os,Ir,,75.0,25.0,0.0,25.0,0.0,1100.0,1.166666667,0.1,0.0503,302
Co,Ir,,50.0,50.0,0.0,25.0,0.0,1100.0,1.166666667,0.1,0.0258,345
Co,Ir,,75.0,25.0,0.0,25.0,0.0,1100.0,1.166666667,0.1,0.0258,289
Co,Ir,,83.33333333,16.66666667,0.0,25.0,0.0,1100.0,1.166666667,0.1,0.0258,288
Co,Ir,,90.90909091,9.090909091,0.0,25.0,0.0,300.0,180.0,0.1,0.0258,306
Co,Ir,,75.0,25.0,0.0,25.0,0.0,200.0,120.0,0.1,0.06,300
Co,Ir,,96.59042066,3.409579345,0.0,25.0,240.0,600.0,120.0,1.0,0.226,523
Co,Ir,,96.59042066,3.409579345,0.0,25.0,240.0,700.0,120.0,1.0,0.226,383
Co,Ir,,96.59042066,3.409579345,0.0,25.0,240.0,850.0,120.0,1.0,0.226,365
P,Rh,,87.01298701,12.98701299,0.0,180.0,720.0,185.0,720.0,1.0,0.004256796,548
Rh,,,100.0,0.0,0.0,185.0,90.0,185.0,720.0,1.0,0.0037,592
Co,Ir,,76.4940239,23.5059761,0.0,35.0,30.0,25.0,0.0,2.0,0.212206591,280
Co,Ir,,61.93548387,38.06451613,0.0,35.0,30.0,25.0,0.0,2.0,0.212206591,294
Co,Ir,,86.68171558,13.31828442,0.0,35.0,30.0,25.0,0.0,2.0,0.212206591,311
Cu,Co,Ir,50.0,25.0,25.0,270.0,30.0,25.0,0.0,0.1,0.044195736,293
K,Ir,,97.7807677,2.219232304,0.0,150.0,360.0,600.0,360.0,0.1,0.2,355
K,Ir,,97.7807677,2.219232304,0.0,150.0,480.0,600.0,360.0,0.1,0.2,350
K,Ir,,97.7807677,2.219232304,0.0,200.0,360.0,600.0,360.0,0.1,0.2,374
Mn,Ir,,94.93,5.07,0.0,25.0,20.0,400.0,240.0,0.1,0.029826858,316
Mn,Ir,,95.01,4.99,0.0,25.0,20.0,400.0,240.0,0.1,0.029382951,337
Mn,Ir,,95.16,4.84,0.0,25.0,20.0,400.0,240.0,0.1,0.028548443,353
Mn,Ir,,95.05,4.95,0.0,25.0,20.0,400.0,240.0,0.1,0.029160695,372
Ir,,,100.0,0.0,0.0,25.0,60.0,190.0,30.0,1.0,0.0028,321
Ir,,,100.0,0.0,0.0,25.0,60.0,190.0,30.0,1.0,0.0056,302
Ir,,,100.0,0.0,0.0,25.0,60.0,190.0,30.0,1.0,0.0084,292
Ir,,,100.0,0.0,0.0,25.0,60.0,190.0,30.0,1.0,0.0112,287
Ir,,,100.0,0.0,0.0,25.0,60.0,190.0,30.0,1.0,0.014,284
Ti,Ir,Nb,85.71428571,14.28571429,0.0,25.0,30.0,500.0,60.0,0.1,0.229394242,335
Ti,Ir,Nb,80.8988764,14.843288,4.2578356,25.0,30.0,500.0,60.0,0.1,0.229394242,315
Ti,Ir,Nb,76.14571093,15.39365452,8.460634548,25.0,30.0,500.0,60.0,0.1,0.229394242,316
Ti,Nb,Ir,66.82134571,16.47331787,16.70533643,25.0,30.0,500.0,60.0,0.1,0.229394242,306
Co,Ni,Ir,65.18998557,32.59499279,2.215021644,25.0,15.0,300.0,120.0,1.0,1.501,240
Co,Ni,Ir,65.18998557,32.59499279,2.215021644,25.0,15.0,400.0,120.0,1.0,1.501,319
Co,Ni,Ir,65.18998557,32.59499279,2.215021644,25.0,15.0,500.0,120.0,1.0,1.501,342
Co,Ir,,96.71386187,3.28613813,0.0,25.0,15.0,300.0,120.0,1.0,1.501,278
Ni,Ir,,96.71386187,3.28613813,0.0,25.0,15.0,300.0,120.0,1.0,1.501,518
Fe,Co,Ir,65.18998557,32.59499279,2.215021644,25.0,15.0,300.0,120.0,1.0,1.501,385
Fe,Ni,Ir,65.18998557,32.59499279,2.215021644,25.0,15.0,300.0,120.0,1.0,1.501,330
Fe,Pd,Ir,98.71417836,0.824776271,0.461045373,95.0,150.0,25.0,0.0,0.1,0.014060742,226
Fe,Pd,Ir,98.71417836,0.824776271,0.461045373,95.0,150.0,25.0,0.0,0.1,0.084364454,192
Ir,Zr,,63.9151002,36.0848998,0.0,80.0,1440.0,25.0,0.0,0.1,0.48,516
Ir,Zr,,63.9151002,36.0848998,0.0,80.0,1440.0,25.0,0.0,0.1,0.3912,523
Ir,Zr,,63.9151002,36.0848998,0.0,80.0,1440.0,25.0,0.0,0.1,0.33984,433
Ir,Zr,,63.9151002,36.0848998,0.0,80.0,1440.0,25.0,0.0,0.1,0.25488,534
Ir,,,100.0,0.0,0.0,25.0,480.0,900.0,120.0,1.0,0.048462,290
Ti,Ir,Nb,88.3550731,6.994659897,4.650267005,80.0,60.0,200.0,60.0,1.0,0.04331209,416
Ti,Ir,Nb,87.91394816,7.45900194,4.627049903,80.0,60.0,200.0,60.0,1.0,0.04585986,387
Ti,Ir,Nb,86.08458885,9.384643311,4.530767834,80.0,60.0,200.0,60.0,1.0,0.05605094,354
Ti,Ir,Nb,84.14438003,11.42696839,4.42865158,80.0,60.0,200.0,60.0,1.0,0.06624202,323
Ti,Ir,Nb,80.45028143,15.31549324,4.234225338,80.0,60.0,200.0,60.0,1.0,0.084076433,304
Ir,,,100.0,0.0,0.0,80.0,60.0,200.0,60.0,1.0,0.25477707,301
La,Ru,,79.9865196,20.0134804,0.0,120.0,600.0,400.0,120.0,1.0,1.0,208
La,Ru,,79.9865196,20.0134804,0.0,120.0,600.0,300.0,120.0,1.0,1.0,245
La,Ru,,79.9865196,20.0134804,0.0,120.0,600.0,500.0,120.0,1.0,1.0,396
La,Ru,,75.0,25.0,0.0,120.0,600.0,400.0,120.0,1.0,1.0,215
La,Ru,,83.33333333,16.66666667,0.0,120.0,600.0,400.0,120.0,1.0,1.0,212
Ru,Ho,,50.0,50.0,0.0,25.0,720.0,900.0,360.0,0.1,0.2,280
Ru,Y,,50.0,50.0,0.0,25.0,720.0,900.0,360.0,0.1,0.2,312
Ru,,,100.0,0.0,0.0,25.0,720.0,900.0,360.0,0.1,0.2,420
Ru,Ho,,50.0,50.0,0.0,25.0,720.0,900.0,360.0,0.1,0.2,215
Sr,Ir,Ru,69.21815502,23.86226449,6.919580491,25.0,120.0,1200.0,15.0,0.1,0.025477707,359
Sr,Ir,Ru,68.55952767,17.73299428,13.70747805,25.0,120.0,1200.0,15.0,0.1,0.025477707,347
Sr,Ru,Ir,68.21739837,17.07448021,14.70812143,25.0,120.0,1200.0,15.0,0.1,0.025477707,338
Sr,Ru,Ir,67.93104674,20.37273367,11.69621959,25.0,120.0,1200.0,15.0,0.1,0.025477707,339
Sr,Ru,Ir,67.29657368,26.90993761,5.793488703,25.0,120.0,1200.0,15.0,0.1,0.025477707,357
S,Mo,Co,98.5915493,0.704225352,0.704225352,220.0,1080.0,25.0,0.0,1.0,2.0,634
S,Mo,Co,87.5,6.25,6.25,220.0,1080.0,25.0,0.0,1.0,2.0,549
S,Mo,Co,77.77777778,11.11111111,11.11111111,220.0,1080.0,25.0,0.0,1.0,2.0,579
S,Mo,Co,53.84615385,23.07692308,23.07692308,220.0,1080.0,25.0,0.0,1.0,2.0,789
Cu,Ir,,61.41946738,38.58053262,0.0,25.0,20.0,240.0,60.0,0.1,0.016237751,273
Cu,Ir,,70.48381056,29.51618944,0.0,25.0,20.0,240.0,60.0,0.1,0.018577778,255
Cu,Ir,,79.91948522,20.08051478,0.0,25.0,20.0,240.0,60.0,0.1,0.027022222,292
Ir,,,100.0,0.0,0.0,0.0,240.0,400.0,60.0,1.0,0.142,335
Ir,,,100.0,0.0,0.0,0.0,240.0,400.0,60.0,1.0,0.142,291
Ir,,,100.0,0.0,0.0,0.0,240.0,400.0,60.0,1.0,0.142,346
Ir,,,100.0,0.0,0.0,25.0,2880.0,25.0,0.0,0.1,0.00196,314
Ru,,,100.0,0.0,0.0,50.0,600.0,450.0,60.0,1.0,0.15,282
Ir,,,100.0,0.0,0.0,50.0,600.0,450.0,60.0,1.0,0.15,337
Ru,Ir,,75.0,25.0,0.0,50.0,600.0,450.0,60.0,1.0,0.15,232
Ru,Ir,,50.0,50.0,0.0,50.0,600.0,450.0,60.0,1.0,0.15,206
Ir,Ru,,75.0,25.0,0.0,50.0,600.0,450.0,60.0,1.0,0.15,250
Pt,Ir,Pd,65.0,16.66666667,18.33333333,95.0,150.0,25.0,0.0,0.1,0.0084,372
Pt,Ir,Pd,65.0,16.66666667,18.33333333,95.0,150.0,25.0,0.0,0.1,0.0168,408
Ir,W,,52.930948,47.069052,0.0,250.0,180.0,25.0,0.0,0.1,0.013458333,305
Fe,Ir,,99.0140058,0.985994201,0.0,25.0,60.0,900.0,360.0,1.0,0.00114,259
Fe,Ir,,90.94370856,9.056291437,0.0,25.0,60.0,900.0,360.0,1.0,0.0114,282
Ir,K,Na,65.50883789,25.0,9.491162111,25.0,0.0,900.0,900.0,0.1,0.2,344
Fe,Ir,N,63.16121901,21.04847624,15.79030475,25.0,30.0,500.0,120.0,1.0,0.152866242,316
Co,Ir,N,63.16121901,21.04847624,15.79030475,25.0,30.0,500.0,120.0,1.0,0.152866242,319
Ni,Ir,N,63.16121901,21.04847624,15.79030475,25.0,30.0,500.0,120.0,1.0,0.152866242,346
Ir,,,100.0,0.0,0.0,25.0,720.0,450.0,120.0,1.0,0.204,198
Ir,,,100.0,0.0,0.0,25.0,720.0,450.0,120.0,1.0,0.204,199
Ir,,,100.0,0.0,0.0,25.0,720.0,450.0,120.0,1.0,0.204,190
Ir,,,100.0,0.0,0.0,25.0,60.0,650.0,180.0,1.0,0.010791325,369
Ir,,,100.0,0.0,0.0,25.0,60.0,650.0,180.0,1.0,0.010791325,301
Ir,,,100.0,0.0,0.0,25.0,60.0,650.0,180.0,1.0,0.010791325,338
Sr,Ir,,50.67965588,49.32034412,0.0,25.0,720.0,1000.0,180.0,0.1,0.404,254
Sr,Ir,,50.67965588,49.32034412,0.0,25.0,720.0,1100.0,180.0,0.1,0.404,245
Sr,Ir,,50.67965588,49.32034412,0.0,25.0,720.0,1200.0,180.0,0.1,0.404,251
Sr,Ir,,50.67965588,49.32034412,0.0,25.0,720.0,1000.0,180.0,1.0,0.404,278
Sr,Ir,,50.67965588,49.32034412,0.0,25.0,720.0,1100.0,180.0,1.0,0.404,263
Sr,Ir,,50.67965588,49.32034412,0.0,25.0,720.0,1200.0,180.0,1.0,0.404,288
Sr,Ir,,50.0,50.0,0.0,25.0,0.0,850.0,720.0,0.1,0.404,256
Sr,Ir,,50.0,50.0,0.0,25.0,0.0,850.0,720.0,1.0,0.404,270
Au,Ir,,70.0,30.0,0.0,140.0,360.0,25.0,0.0,1.0,0.0285,377
Au,Ir,,50.0,50.0,0.0,140.0,360.0,25.0,0.0,1.0,0.0285,257
Ir,Au,,70.0,30.0,0.0,140.0,360.0,25.0,0.0,1.0,0.0285,319
Ir,,,100.0,0.0,0.0,140.0,360.0,25.0,0.0,1.0,0.0285,279
P,Ir,,66.66666667,33.33333333,0.0,320.0,60.0,25.0,0.0,0.1,0.046,260
Ir,,,100.0,0.0,0.0,320.0,60.0,25.0,0.0,0.1,0.046,290
Li,Ir,,94.11764706,5.882352941,0.0,25.0,960.0,25.0,0.0,0.1,0.1,256
Li,Ir,,88.88888889,11.11111111,0.0,25.0,960.0,25.0,0.0,0.1,0.1,273
Na,Ir,,94.11764706,5.882352941,0.0,25.0,960.0,25.0,0.0,0.1,0.1,366
Na,Ir,,88.88888889,11.11111111,0.0,25.0,960.0,25.0,0.0,0.1,0.1,288
K,Ir,,94.11764706,5.882352941,0.0,25.0,960.0,25.0,0.0,0.1,0.1,430
K,Ir,,88.88888889,11.11111111,0.0,25.0,960.0,25.0,0.0,0.1,0.1,339
Li,Ir,,94.11764706,5.882352941,0.0,25.0,960.0,25.0,0.0,0.1,0.1,283
Li,Ir,,88.88888889,11.11111111,0.0,25.0,960.0,25.0,0.0,0.1,0.1,284
Ru,Au,,66.66666667,33.33333333,0.0,140.0,1200.0,25.0,0.0,0.1,0.40764,219
Pd,Ir,,98.05254217,1.947457827,0.0,180.0,60.0,25.0,0.0,0.1,0.034682081,311
Pd,Ir,,97.9151927,2.0848073,0.0,180.0,60.0,25.0,0.0,0.1,0.032432432,355
Pd,Ir,,98.03863737,1.961362631,0.0,130.0,60.0,25.0,0.0,0.1,0.039344262,300
Ir,Si,,50.0,50.0,0.0,25.0,0.0,500.0,160.0,1.0,2.0,326
Ir,Si,,67.0,33.0,0.0,25.0,0.0,500.0,160.0,1.0,2.0,335
Ir,Si,,75.0,25.0,0.0,25.0,0.0,500.0,160.0,1.0,2.0,343
Ir,Si,,80.0,20.0,0.0,25.0,0.0,500.0,160.0,1.0,2.0,350
Ir,Si,,90.0,10.0,0.0,25.0,0.0,500.0,160.0,1.0,2.0,371
Ir,,,100.0,0.0,0.0,60.0,480.0,450.0,60.0,1.0,0.102,344
Ir,Ni,,90.0,10.0,0.0,60.0,480.0,450.0,60.0,1.0,0.102,343
Ir,Ni,,80.0,20.0,0.0,60.0,480.0,450.0,60.0,1.0,0.102,334
Ir,Ni,,70.0,30.0,0.0,60.0,480.0,450.0,60.0,1.0,0.102,336
Ir,Ni,,60.0,40.0,0.0,60.0,480.0,450.0,60.0,1.0,0.102,338
Ir,Ni,,50.0,50.0,0.0,60.0,480.0,450.0,60.0,1.0,0.102,374
Ir,,,100.0,0.0,0.0,25.0,30.0,450.0,15.0,0.1,0.179363057,220
Co,Ir,,91.16809117,8.831908832,0.0,120.0,10.0,300.0,20.0,0.1,0.016276596,308
Ba,Ir,Ti,50.0,33.33333333,16.66666667,25.0,0.0,1100.0,2160.0,0.1,0.282942121,332
Ba,Ir,Ti,92.59259259,3.703703704,3.703703704,25.0,240.0,600.0,360.0,0.1,0.282942121,274
Sn,V,Ir,51.71890784,33.79676451,14.48432765,25.0,250.0,25.0,0.0,0.1,0.017,310
Sn,Ir,Sb,71.88195331,20.13116299,7.986883701,25.0,250.0,25.0,0.0,0.1,0.017,314
Ir,Mn,,49.75124378,50.24875622,0.0,150.0,720.0,400.0,360.0,0.1,0.14,319
Ir,Mn,,59.88023952,40.11976048,0.0,150.0,720.0,400.0,360.0,0.1,0.128,306
Ir,Mn,,66.22516556,33.77483444,0.0,150.0,720.0,400.0,360.0,0.1,0.107,294
Ir,Mn,,80.0,20.0,0.0,150.0,720.0,400.0,360.0,0.1,0.075,289
Ir,,,0.0,100.0,0.0,150.0,720.0,400.0,360.0,0.1,0.2,337
Ir,,,0.0,100.0,0.0,150.0,720.0,200.0,360.0,0.1,0.2,347
Ir,,,0.0,100.0,0.0,150.0,720.0,500.0,360.0,0.1,0.2,381
Ir,,,0.0,100.0,0.0,150.0,720.0,600.0,360.0,0.1,0.2,398
Ir,,,0.0,100.0,0.0,150.0,720.0,700.0,360.0,0.1,0.2,431
Ru,Y,,50.0,50.0,0.0,80.0,480.0,1050.0,720.0,1.0,0.206666667,303
Ru,Y,Ba,50.0,47.5,2.5,80.0,480.0,1050.0,720.0,1.0,0.206666667,284
Ru,Y,Ba,50.0,46.25,3.75,80.0,480.0,1050.0,720.0,1.0,0.206666667,279
Ru,Y,Ba,50.0,43.75,6.25,80.0,480.0,1050.0,720.0,1.0,0.206666667,288
Ru,Y,Ba,50.0,40.0,10.0,80.0,480.0,1050.0,720.0,1.0,0.206666667,298
Li,Se,Ir,78.47533632,14.34977578,7.174887892,60.0,180.0,1000.0,1200.0,1.0,0.25,224
Li,Se,Ir,78.47533632,14.34977578,7.174887892,60.0,180.0,1000.0,1200.0,1.0,1.0,199
Li,Se,Ir,78.47533632,14.34977578,7.174887892,60.0,180.0,1000.0,1200.0,1.0,3.0,184
B,Ru,,80.0,20.0,0.0,25.0,0.0,900.0,120.0,1.0,0.571,223
Ir,Ni,,77.0,23.0,0.0,250.0,180.0,25.0,0.0,0.1,0.011136242,294
Ir,Co,,77.0,23.0,0.0,250.0,180.0,25.0,0.0,0.1,0.011136242,313
Ir,,,100.0,0.0,0.0,250.0,180.0,25.0,0.0,0.1,0.0102,328
Ir,Co,,60.60606061,39.39393939,0.0,280.0,120.0,25.0,0.0,0.1,0.018,283
Co,Ir,,59.67741935,40.32258065,0.0,280.0,120.0,25.0,0.0,0.1,0.018,300
Co,Ir,,73.0458221,26.9541779,0.0,280.0,120.0,25.0,0.0,0.1,0.018,292
Ir,,,100.0,0.0,0.0,280.0,120.0,25.0,0.0,0.1,0.018,312
Ir,Ni,Cu,33.33333333,33.33333333,33.33333333,270.0,60.0,200.0,300.0,0.1,0.050955414,273
Cu,Ir,,66.66666667,33.33333333,0.0,270.0,60.0,200.0,300.0,0.1,0.050955414,295
Ni,Ir,,66.66666667,33.33333333,0.0,270.0,60.0,200.0,300.0,0.1,0.050955414,308
Ir,,,100.0,0.0,0.0,270.0,180.0,200.0,300.0,0.1,0.050955414,345
Te,Ir,,66.66666667,33.33333333,0.0,200.0,600.0,25.0,0.0,0.1,0.050955414,285
Te,Ir,,66.66666667,33.33333333,0.0,200.0,600.0,25.0,0.0,1.0,0.050955414,297
Ir,,,100.0,0.0,0.0,90.0,120.0,300.0,120.0,1.0,0.0,290
Ir,,,100.0,0.0,0.0,160.0,720.0,25.0,0.0,0.1,0.5823,245
Sn,Ir,Sb,87.49522641,8.859139154,3.645634434,140.0,60.0,25.0,0.0,0.2,0.004470833,374
Ni,Co,Ir,50.0,44.0,6.0,200.0,600.0,400.0,600.0,0.1,0.2,329
Ni,Co,Ir,50.0,40.0,10.0,200.0,600.0,400.0,600.0,0.1,0.2,287
Ni,Co,Ir,50.0,37.5,12.5,200.0,600.0,400.0,600.0,0.1,0.2,311
Ba,Ir,Nd,50.0,25.0,25.0,25.0,0.0,1250.0,7200.0,0.1,0.03,370
Ba,Ir,Pr,50.0,25.0,25.0,25.0,0.0,1250.0,7200.0,0.1,0.03,389
Ba,Ir,La,50.0,25.0,25.0,25.0,0.0,1250.0,7200.0,0.1,0.03,418
Sr,Ir,Y,50.0,25.0,25.0,25.0,0.0,1200.0,1440.0,0.1,0.03,393
Ni,Cu,Ir,57.14285714,28.57142857,14.28571429,260.0,40.0,25.0,0.0,0.1,0.02256,302
Ni,Cu,Ir,50.0,25.0,25.0,260.0,40.0,25.0,0.0,0.1,0.022091503,306
Ni,Co,Ir,39.26308378,39.26308378,21.47383243,250.0,60.0,250.0,60.0,0.1,0.0125,302
Co,Ir,,64.64451314,35.35548686,0.0,250.0,60.0,250.0,60.0,0.1,0.0125,311
Ni,Ir,,64.64451314,35.35548686,0.0,250.0,60.0,250.0,60.0,0.1,0.0125,361
Ir,Cr,,60.0,40.0,0.0,25.0,480.0,350.0,360.0,1.0,0.56,245
Ir,Cr,,60.0,40.0,0.0,25.0,480.0,450.0,360.0,1.0,0.56,292
Ir,Cr,,70.0,30.0,0.0,25.0,480.0,350.0,360.0,1.0,0.56,248
Ir,Cr,,50.0,50.0,0.0,25.0,480.0,350.0,360.0,1.0,0.56,251
Co,Zn,Ir,65.5922643,32.79613215,1.611603546,25.0,1440.0,900.0,150.0,1.0,0.3375,270
Ru,Ir,,75.0,25.0,0.0,25.0,120.0,400.0,60.0,1.0,0.38,266
Sn,Ir,,99.98267272,0.017327276,0.0,95.0,120.0,300.0,30.0,1.0,0.044829,240
Ti,Ir,,69.69409082,30.30590918,0.0,100.0,180.0,500.0,30.0,0.1,0.011666667,445
La,Ir,Li,53.33333333,33.33333333,13.33333333,25.0,0.0,1000.0,240.0,0.1,0.476190476,313
La,Ir,Li,53.33333333,33.33333333,13.33333333,25.0,0.0,1200.0,240.0,0.1,0.476190476,278
La,Ir,Li,53.33333333,33.33333333,13.33333333,25.0,0.0,1400.0,240.0,0.1,0.476190476,294
La,Ir,Li,33.33333333,33.33333333,33.33333333,25.0,0.0,1400.0,240.0,0.1,0.476190476,298
La,Ir,Li,44.33333333,33.33333333,22.33333333,25.0,0.0,1400.0,240.0,0.1,0.476190476,314
Li,Ir,La,44.33333333,33.33333333,22.33333333,25.0,0.0,1400.0,240.0,0.1,0.476190476,324
Ir,,,100.0,0.0,0.0,150.0,240.0,25.0,0.0,1.0,0.142857143,254
Pr,Ir,,66.66666667,33.33333333,0.0,25.0,0.0,1200.0,240.0,0.1,2.857142,305
Pr,Ir,,66.66666667,33.33333333,0.0,25.0,0.0,1000.0,240.0,0.1,2.857142,328
Pr,Ir,,66.66666667,33.33333333,0.0,25.0,0.0,1400.0,240.0,0.1,2.857142,326
Pr,Ir,,75.0,25.0,0.0,25.0,0.0,1200.0,240.0,0.1,2.857142,369
Pr,Ir,,50.0,50.0,0.0,25.0,0.0,1200.0,240.0,0.1,2.857142,321
Ru,Ir,,68.91276794,31.08723206,0.0,25.0,0.0,25.0,0.0,1.0,0.019285714,298
Ru,Ir,,68.91276794,31.08723206,0.0,25.0,0.0,400.0,120.0,1.0,0.018214286,188
Ni,Ir,,66.66666667,33.33333333,0.0,240.0,60.0,400.0,240.0,0.1,0.017286875,328
Ni,Ir,,75.0,25.0,0.0,240.0,60.0,400.0,240.0,0.1,0.020368125,321
Ni,Ir,,83.33333333,16.66666667,0.0,240.0,60.0,400.0,240.0,0.1,0.027763125,330
Ir,Pd,,50.0,50.0,0.0,180.0,1440.0,250.0,480.0,1.0,0.004076433,309
Ir,Pd,,50.0,50.0,0.0,180.0,180.0,250.0,480.0,1.0,0.004076433,348
Ir,W,,75.0,25.0,0.0,280.0,120.0,25.0,0.0,0.1,0.012,281
Ir,W,,50.0,50.0,0.0,280.0,120.0,25.0,0.0,0.1,0.012,272
W,Ir,,75.0,25.0,0.0,280.0,120.0,25.0,0.0,0.1,0.012,290
Ir,,,100.0,0.0,0.0,280.0,120.0,25.0,0.0,0.1,0.012,307
Ni,Y,Ir,47.16981132,47.16981132,5.660377358,280.0,35.0,25.0,0.0,0.1,0.02,314
Co,Ir,,90.90909091,9.090909091,0.0,255.0,30.0,400.0,120.0,0.1,0.039,257
Co,Ir,,90.90909091,9.090909091,0.0,255.0,30.0,500.0,120.0,0.1,0.039,276
Co,Ir,,97.64617268,2.353827323,0.0,170.0,480.0,350.0,120.0,1.0,2.46741311,384
Co,Mn,Ru,48.82308634,48.82308634,2.353827323,170.0,480.0,350.0,120.0,1.0,2.411414499,270
Co,Mn,Ru,73.23462951,24.41154317,2.353827323,170.0,480.0,350.0,120.0,1.0,2.411414499,344
Mn,Co,Ru,73.23462951,24.41154317,2.353827323,170.0,480.0,350.0,120.0,1.0,2.411414499,242
Ir,,,100.0,0.0,0.0,180.0,240.0,350.0,120.0,1.0,0.034693878,380
Ir,,,100.0,0.0,0.0,180.0,240.0,350.0,120.0,1.0,0.051020408,341
Ir,,,100.0,0.0,0.0,180.0,240.0,350.0,120.0,1.0,0.081632653,276
Ir,,,100.0,0.0,0.0,180.0,240.0,350.0,120.0,1.0,0.102040816,281
Mn,,,100.0,0.0,0.0,140.0,4320.0,25.0,0.0,0.1,2.0,827
Mn,,,100.0,0.0,0.0,140.0,4320.0,25.0,0.0,0.1,2.0,809
Mn,,,100.0,0.0,0.0,140.0,4320.0,25.0,0.0,0.1,2.0,749
Mn,,,100.0,0.0,0.0,140.0,4320.0,25.0,0.0,0.1,2.0,904
Mn,,,100.0,0.0,0.0,140.0,4320.0,25.0,0.0,0.1,2.0,943
Sn,Ir,Ta,81.57649185,16.33180323,2.091704919,160.0,120.0,25.0,0.0,0.1,0.023333333,310
Sn,Ir,Ta,79.48478693,16.33180323,4.183409839,160.0,120.0,25.0,0.0,0.1,0.023333333,308
Sn,Ir,Ta,68.60792135,16.33180323,15.06027542,160.0,120.0,25.0,0.0,0.1,0.023333333,300
Sn,Ir,Sb,75.30137709,16.33180323,8.366819677,160.0,120.0,25.0,0.0,0.1,0.023333333,302
Sn,Ir,Sb,73.73782875,22.38123289,3.880938355,25.0,60.0,450.0,40.0,0.1,0.14,256
Sn,Ir,Sb,56.79058472,40.22043714,2.988978143,25.0,60.0,450.0,40.0,0.1,0.1,299
Sn,Ir,Sb,36.96647886,61.08791699,1.945604151,25.0,60.0,450.0,40.0,0.1,0.06,295
Pd,Co,,50.0,50.0,0.0,25.0,0.0,1000.0,360.0,1.0,2.0,348
Ir,,,100.0,0.0,0.0,80.0,300.0,150.0,15.0,1.0,0.137142857,240
Mg,Ru,,65.2152769,34.7847231,0.0,25.0,840.0,300.0,240.0,1.0,0.275,249
Mg,Ru,,65.2152769,34.7847231,0.0,25.0,840.0,300.0,240.0,1.0,0.275,228
Mg,Ru,,65.2152769,34.7847231,0.0,25.0,840.0,300.0,240.0,1.0,0.275,269
Ir,,,100.0,0.0,0.0,250.0,60.0,25.0,0.0,1.0,0.02,310
Ir,,,100.0,0.0,0.0,250.0,60.0,25.0,0.0,1.0,0.05,308
Ir,,,100.0,0.0,0.0,250.0,60.0,25.0,0.0,1.0,0.1,300
Mn,Ru,,66.1806464,33.8193536,0.0,25.0,720.0,300.0,240.0,1.0,0.275,158
Ru,,,100.0,0.0,0.0,25.0,1440.0,300.0,240.0,1.0,0.275,239
Ru,,,100.0,0.0,0.0,25.0,1440.0,300.0,240.0,1.0,0.275,243
Zn,Ru,,88.29438556,11.70561444,0.0,25.0,1440.0,300.0,240.0,1.0,0.275,288
Zn,Ru,,79.04203026,20.95796974,0.0,25.0,1440.0,300.0,240.0,1.0,0.275,230
Zn,Ru,,75.1068144,24.8931856,0.0,25.0,1440.0,300.0,240.0,1.0,0.275,206
Zn,Ru,,71.54485565,28.45514435,0.0,25.0,1440.0,300.0,240.0,1.0,0.275,221
Ir,Ru,,80.0,20.0,0.0,200.0,90.0,25.0,0.0,0.1,0.02041,338
Ir,Ru,,66.66666667,33.33333333,0.0,200.0,90.0,25.0,0.0,0.1,0.02041,331
Ir,Ru,,50.0,50.0,0.0,200.0,90.0,25.0,0.0,0.1,0.02041,322
Ru,Ir,,66.66666667,33.33333333,0.0,200.0,90.0,25.0,0.0,0.1,0.02041,308
Ru,Ir,,80.0,20.0,0.0,200.0,90.0,25.0,0.0,0.1,0.02041,294
Ru,Ir,,80.0,20.0,0.0,25.0,0.0,300.0,0.0,0.1,0.017,370
Ru,Ir,,80.0,20.0,0.0,25.0,0.0,200.0,120.0,0.1,0.02,299
Ru,Ir,,80.0,20.0,0.0,25.0,0.0,250.0,120.0,0.1,0.02,309
Ru,Ir,,80.0,20.0,0.0,25.0,0.0,300.0,120.0,0.1,0.02,312
Ru,Ir,,80.0,20.0,0.0,25.0,0.0,300.0,120.0,0.1,0.02,295
Ru,Ir,,80.0,20.0,0.0,25.0,0.0,600.0,120.0,0.1,0.02,299
Ru,Ir,,80.0,20.0,0.0,25.0,0.0,900.0,120.0,0.1,0.02,311
Ir,,,100.0,0.0,0.0,25.0,0.0,300.0,120.0,0.1,0.02,349
Ru,Ir,Y,72.72727273,18.18181818,9.090909091,25.0,0.0,300.0,120.0,0.1,0.02,300
Pt,Ir,,66.17725649,33.82274351,0.0,25.0,480.0,200.0,120.0,1.0,0.076433121,300
Ru,Ir,,63.99223697,36.00776303,0.0,25.0,480.0,400.0,60.0,1.0,0.015286624,340
Ru,Sr,,50.0,50.0,0.0,120.0,480.0,800.0,720.0,0.1,0.50955414,172
Ru,Sr,Na,50.0,47.5,2.5,120.0,480.0,900.0,720.0,0.1,0.50955414,164
Ru,Sr,Na,50.0,45.0,5.0,120.0,480.0,1000.0,720.0,0.1,0.50955414,169
Ru,Sr,Na,50.0,42.5,7.5,120.0,480.0,1050.0,720.0,0.1,0.50955414,234
Ir,,,100.0,0.0,0.0,80.0,480.0,400.0,30.0,1.0,0.379,301
Ir,,,100.0,0.0,0.0,80.0,480.0,450.0,30.0,1.0,0.379,282
Ir,,,100.0,0.0,0.0,80.0,480.0,500.0,30.0,1.0,0.379,299
Ir,,,100.0,0.0,0.0,15.0,240.0,25.0,0.0,1.0,0.13333,293
Ti,Ir,,85.76850095,14.23149905,0.0,25.0,240.0,25.0,0.0,1.0,0.039999,345
Ir,Cu,,80.0,20.0,0.0,60.0,180.0,25.0,0.0,0.1,0.0255,334
Ir,Cu,,75.0,25.0,0.0,60.0,180.0,25.0,0.0,0.1,0.0255,302
Ir,Cu,,66.66666667,33.33333333,0.0,60.0,180.0,25.0,0.0,0.1,0.0255,353
Ir,Co,Ni,50.0,30.0,20.0,200.0,600.0,400.0,600.0,0.1,0.2,287
Ir,Co,Ni,60.0,24.0,16.0,200.0,600.0,400.0,600.0,0.1,0.2,304
Ir,Co,Ni,70.0,18.0,12.0,200.0,600.0,400.0,600.0,0.1,0.2,309
Ir,Co,Ni,80.0,12.0,8.0,200.0,600.0,400.0,600.0,0.1,0.2,329
Ir,Co,Ni,90.0,6.0,4.0,200.0,600.0,400.0,600.0,0.1,0.2,357
Ir,Co,Ni,70.0,18.0,12.0,200.0,600.0,400.0,600.0,0.1,0.2,328
Ir,Co,Ni,70.0,18.0,12.0,200.0,600.0,400.0,600.0,0.1,0.2,323
Co,Ir,,94.30255403,5.697445972,0.0,25.0,0.0,800.0,120.0,1.0,0.1228,331
Ir,,,100.0,0.0,0.0,25.0,0.0,800.0,120.0,1.0,0.307,360
C,W,N,56.96,36.43,6.61,180.0,720.0,850.0,180.0,1.0,10.0,193
Pb,Ir,,75.0,25.0,0.0,250.0,720.0,600.0,360.0,0.1,0.2,392
Pb,Ir,,66.66666667,33.33333333,0.0,250.0,720.0,600.0,360.0,0.1,0.2,421
Sr,Ti,Ir,50.0,33.33333333,16.66666667,25.0,1440.0,700.0,180.0,0.1,0.28,265
Sr,Ir,,93.15525876,6.844741235,0.0,150.0,720.0,700.0,360.0,0.1,0.28,293
Ir,,,100.0,0.0,0.0,70.0,360.0,25.0,0.0,0.1,0.0102,419
Ir,,,100.0,0.0,0.0,70.0,360.0,25.0,0.0,0.1,0.0102,412
Sn,Ir,Sb,76.9086753,16.4036138,6.687710896,70.0,360.0,25.0,0.0,0.1,0.0102,401
Sn,Ni,Ir,49.60428046,37.79678966,12.59892989,240.0,60.0,180.0,240.0,0.1,0.020368125,333
Sn,Ni,Ir,49.60428046,37.79678966,12.59892989,240.0,60.0,250.0,240.0,0.1,0.02067625,341
Sn,Ni,Ir,49.60428046,37.79678966,12.59892989,240.0,60.0,300.0,240.0,0.1,0.02190875,348
Sn,Ni,Ir,49.60428046,37.79678966,12.59892989,240.0,60.0,400.0,240.0,0.1,0.0212925,368
Sn,Ni,Ir,49.60428046,37.79678966,12.59892989,240.0,60.0,500.0,240.0,0.1,0.021600625,372
Ru,Na,,50.0,50.0,0.0,25.0,0.0,900.0,720.0,0.1,0.2,255
Ru,Y,,50.0,50.0,0.0,120.0,600.0,1100.0,300.0,1.0,0.248,299
Ru,Y,Ca,50.0,46.25,3.75,120.0,600.0,1100.0,300.0,1.0,0.248,282
Ru,Y,Ca,50.0,43.75,6.25,120.0,600.0,1100.0,300.0,1.0,0.248,276
Ru,Y,Ca,50.0,40.0,10.0,120.0,600.0,1100.0,300.0,1.0,0.248,297
Pd,Ru,,80.0,20.0,0.0,130.0,960.0,185.0,300.0,0.1,0.0128,273
Pd,Ru,,66.66666667,33.33333333,0.0,130.0,960.0,185.0,300.0,0.1,0.0128,236
Pd,Ru,,50.0,50.0,0.0,130.0,960.0,185.0,300.0,0.1,0.0128,222
Ru,Pd,,66.66666667,33.33333333,0.0,130.0,960.0,185.0,300.0,0.1,0.0128,220
Ru,Ta,,90.0,10.0,0.0,25.0,300.0,500.0,240.0,3.0,1.5,223
Ir,Ru,Co,33.33333333,33.33333333,33.33333333,60.0,30.0,450.0,180.0,1.0,0.326114649,396
Sr,Zr,Ir,49.58123953,33.24958124,17.16917923,180.0,600.0,700.0,300.0,0.1,0.13,314
Sr,Ir,Zr,59.46760422,20.592667,19.93972878,180.0,600.0,700.0,300.0,0.1,0.13,274
Sr,Ir,Zr,66.03457892,22.86670385,11.09871723,180.0,600.0,700.0,300.0,0.1,0.13,240
Sr,Ir,Zr,69.92263627,24.21307506,5.864288667,180.0,600.0,700.0,300.0,0.1,0.13,255
Sr,Ir,,74.27854454,25.72145546,0.0,180.0,600.0,700.0,300.0,0.1,0.13,267
Ni,Ir,,76.19047619,23.80952381,0.0,240.0,60.0,400.0,240.0,0.1,0.0105,310
Ru,Ni,,50.0,50.0,0.0,160.0,300.0,350.0,120.0,1.0,0.101910828,252
Ru,Ni,,60.0,40.0,0.0,160.0,300.0,350.0,120.0,1.0,0.101910828,260
Ru,Ni,,75.0,25.0,0.0,160.0,300.0,350.0,120.0,1.0,0.101910828,269
Ru,,,100.0,0.0,0.0,160.0,300.0,350.0,120.0,1.0,0.101910828,278
Ru,Ni,,50.0,50.0,0.0,160.0,300.0,350.0,120.0,0.1,0.101910828,313
Ru,Ni,,60.0,40.0,0.0,160.0,300.0,350.0,120.0,0.1,0.101910828,315
Ru,Ni,,75.0,25.0,0.0,160.0,300.0,350.0,120.0,0.1,0.101910828,328
Ru,,,100.0,0.0,0.0,160.0,300.0,350.0,120.0,0.1,0.101910828,342
Ru,Ni,,50.0,50.0,0.0,160.0,300.0,350.0,120.0,1.0,0.101910828,260
Ru,Ni,,50.0,50.0,0.0,160.0,300.0,300.0,60.0,1.0,0.101910828,371
Ru,Ni,,50.0,50.0,0.0,160.0,300.0,350.0,60.0,1.0,0.101910828,285
Ru,Ni,,50.0,50.0,0.0,160.0,300.0,400.0,60.0,1.0,0.101910828,419
Ir,Sn,,66.66666667,33.33333333,0.0,180.0,720.0,500.0,60.0,1.0,0.25477707,395
Ir,Sn,,66.66666667,33.33333333,0.0,180.0,720.0,500.0,60.0,1.0,0.25477707,355
Ir,Sn,,100.0,0.0,0.0,180.0,720.0,500.0,60.0,1.0,0.25477707,354
Ir,Pt,,80.0,20.0,0.0,60.0,480.0,500.0,30.0,1.0,3.306878307,279
Ir,Pt,,50.0,50.0,0.0,60.0,480.0,500.0,30.0,1.0,3.306878307,294
Ru,,,100.0,0.0,0.0,60.0,180.0,500.0,60.0,1.0,0.7,191
Ru,Pd,,80.0,20.0,0.0,60.0,180.0,500.0,60.0,1.0,0.7,200
Ru,Pd,,50.0,50.0,0.0,60.0,180.0,500.0,60.0,1.0,0.7,213
Pd,Ru,,80.0,20.0,0.0,60.0,180.0,500.0,60.0,1.0,0.7,245
Co,Ag,,99.0,1.0,0.0,140.0,720.0,400.0,180.0,1.0,0.2,470
Co,Ag,,99.0,1.0,0.0,140.0,720.0,500.0,180.0,1.0,0.2,530
Co,Ag,,99.0,1.0,0.0,140.0,720.0,600.0,180.0,1.0,0.2,550
Co,Ag,,96.0,4.0,0.0,140.0,720.0,400.0,180.0,1.0,0.2,508
Co,Ag,,98.0,2.0,0.0,140.0,720.0,400.0,180.0,1.0,0.2,511
Co,Ag,,99.498998,0.501002004,0.0,140.0,720.0,400.0,180.0,1.0,0.2,516
Co,,,100.0,0.0,0.0,140.0,720.0,400.0,180.0,1.0,0.2,513
Co,Ag,,96.29013373,3.709866272,0.0,120.0,360.0,400.0,120.0,1.0,0.2,537
Co,Ag,,96.29013373,3.709866272,0.0,120.0,360.0,500.0,120.0,1.0,0.2,592
Co,Ag,,92.84568305,7.154316953,0.0,120.0,360.0,400.0,120.0,1.0,0.2,573
Co,Ag,,98.11000879,1.889991209,0.0,120.0,360.0,400.0,120.0,1.0,0.2,517
Co,Ag,,96.29013373,3.709866272,0.0,120.0,360.0,400.0,480.0,1.0,0.2,564
Co,,,100.0,0.0,0.0,120.0,360.0,400.0,120.0,1.0,0.2,495
Li,Ir,,94.11764706,5.882352941,0.0,100.0,180.0,25.0,0.0,0.1,0.1,260
Li,Ir,Ni,94.11764706,2.941176471,2.941176471,100.0,180.0,25.0,0.0,0.1,0.1,328
Li,Ir,,94.11764706,2.941176471,2.941176471,95.0,90.0,25.0,0.0,0.1,0.1,269
Ni,Ir,Pt,61.53846154,30.76923077,7.692307692,260.0,40.0,25.0,0.0,0.1,0.01777604,308
Ni,Ir,Pt,61.53846154,30.76923077,7.692307692,260.0,10.0,25.0,0.0,0.1,0.026659091,326
Ni,Ir,Pt,61.53846154,30.76923077,7.692307692,260.0,35.0,25.0,0.0,0.1,0.02751677,333
Ti,Ir,,90.56603774,9.433962264,0.0,180.0,180.0,200.0,120.0,0.1,0.489171975,328
Ti,Ir,Pt,82.90728202,8.636175211,8.456542766,180.0,180.0,200.0,120.0,0.1,0.489171975,406
Ru,Y,,50.0,50.0,0.0,80.0,720.0,1100.0,300.0,0.1,0.306,241
Ru,Y,,50.0,50.0,0.0,80.0,720.0,1100.0,300.0,0.1,0.306,270
Ru,Y,,50.0,50.0,0.0,80.0,720.0,1100.0,300.0,0.1,0.0612,279
Ru,Y,,50.0,50.0,0.0,80.0,720.0,1100.0,300.0,0.1,0.153,257
Ru,Y,,50.0,50.0,0.0,80.0,720.0,1100.0,300.0,0.1,0.459,239
Ru,Cu,Ca,50.0,37.5,12.5,25.0,0.0,1000.0,1440.0,1.0,0.25,171
Ru,,,100.0,0.0,0.0,280.0,120.0,25.0,0.0,0.1,0.018435644,377
Ru,Pt,Ni,50.0,33.33333333,16.66666667,280.0,20.0,400.0,60.0,0.1,0.018435644,326
Ru,Pt,Ni,50.0,33.33333333,16.66666667,280.0,20.0,400.0,60.0,0.1,0.018435644,236
Ru,Y,,50.0,50.0,0.0,140.0,720.0,1050.0,720.0,1.0,0.275,294
Ru,Y,Mg,50.0,48.75,1.25,140.0,720.0,1050.0,720.0,1.0,0.275,282
Ru,Y,Mg,50.0,47.5,2.5,140.0,720.0,1050.0,720.0,1.0,0.275,263
Ru,Y,Mg,50.0,46.25,3.75,140.0,720.0,1050.0,720.0,1.0,0.275,281
Ru,Nd,,50.0,50.0,0.0,80.0,480.0,1000.0,600.0,0.1,0.76433121,306
W,Ir,,90.90909091,9.090909091,0.0,80.0,10080.0,600.0,300.0,0.1,0.125,531
W,Ir,,90.90909091,9.090909091,0.0,80.0,10080.0,900.0,10.0,0.1,0.125,396
W,Ir,,66.66666667,33.33333333,0.0,80.0,10080.0,600.0,300.0,0.1,0.125,427
W,Ir,,66.66666667,33.33333333,0.0,80.0,10080.0,900.0,10.0,0.1,0.125,303
W,Ir,,83.33333333,16.66666667,0.0,80.0,10080.0,600.0,300.0,0.1,0.125,466
W,Ir,,83.33333333,16.66666667,0.0,80.0,10080.0,900.0,10.0,0.1,0.125,331
W,Ir,,66.66666667,33.33333333,0.0,80.0,10080.0,800.0,10.0,0.1,0.125,327
W,Ir,,66.66666667,33.33333333,0.0,80.0,10080.0,1000.0,10.0,0.1,0.125,388
Rh,Ir,,75.0,25.0,0.0,150.0,30.0,25.0,0.0,1.0,0.013328,495
Ir,Rh,,50.0,50.0,0.0,150.0,30.0,25.0,0.0,1.0,0.013916,371
Ir,Rh,,75.0,25.0,0.0,150.0,30.0,25.0,0.0,1.0,0.014924,314
Ir,,,100.0,0.0,0.0,150.0,30.0,25.0,0.0,1.0,0.011228,292
Co,Ru,,89.69488814,10.30511186,0.0,25.0,1440.0,300.0,120.0,1.0,0.12845,378
Co,Ru,,81.31525967,18.68474033,0.0,25.0,1440.0,300.0,120.0,1.0,0.12845,289
Co,Ru,,74.36756634,25.63243366,0.0,25.0,1440.0,300.0,120.0,1.0,0.12845,266
Co,Ru,,68.51366017,31.48633983,0.0,25.0,1440.0,300.0,120.0,1.0,0.12845,334
Co,Ru,,74.36756634,25.63243366,0.0,25.0,1440.0,200.0,120.0,1.0,0.12845,450
Co,Ru,,74.36756634,25.63243366,0.0,25.0,1440.0,250.0,120.0,1.0,0.12845,271
Co,Ru,,74.36756634,25.63243366,0.0,25.0,1440.0,350.0,120.0,1.0,0.12845,304
Co,Ru,,74.36756634,25.63243366,0.0,25.0,720.0,300.0,120.0,1.0,0.12845,269
Co,Ru,,74.36756634,25.63243366,0.0,25.0,2160.0,300.0,120.0,1.0,0.12845,212
Ir,Mn,,61.97429462,38.02570538,0.0,25.0,10.0,400.0,360.0,0.1,0.16218,324
Mn,Ir,,50.55918458,49.44081542,0.0,25.0,10.0,400.0,360.0,0.1,0.14894,308
Mn,Ir,,57.47341136,42.52658864,0.0,25.0,10.0,400.0,360.0,0.1,0.13102,303
Mn,Ir,,66.96622893,33.03377107,0.0,25.0,10.0,400.0,360.0,0.1,0.11828,295
Mn,Ir,,72.99443235,27.00556765,0.0,25.0,10.0,400.0,360.0,0.1,0.0955,273
W,,,100.0,0.0,0.0,180.0,1080.0,700.0,2160.0,1.0,3.7,493
W,Ir,,97.2,2.8,0.0,180.0,1080.0,700.0,2160.0,1.0,3.7,312
W,Ir,,95.9,4.1,0.0,180.0,1080.0,700.0,2160.0,1.0,3.7,294
W,Ir,,93.3,6.7,0.0,180.0,1080.0,700.0,2160.0,1.0,3.7,263
W,Ir,,90.2,9.8,0.0,180.0,1080.0,700.0,2160.0,1.0,3.7,255
W,Ir,,93.3,6.7,0.0,180.0,1080.0,600.0,30.0,1.0,3.7,309
S,Ru,,50.0,50.0,0.0,25.0,0.0,800.0,120.0,1.0,0.6792,213
S,Ru,,66.66666667,33.33333333,0.0,25.0,0.0,800.0,120.0,1.0,0.6792,208
S,Ru,,80.0,20.0,0.0,25.0,0.0,800.0,120.0,1.0,0.6792,238
S,Ru,,88.88888889,11.11111111,0.0,25.0,0.0,800.0,120.0,1.0,0.6792,226
Li,Ir,,67.74193548,32.25806452,0.0,25.0,0.0,1080.0,1800.0,2.0,0.5,366
Ni,Ru,,66.66666667,33.33333333,0.0,25.0,0.0,200.0,60.0,1.0,0.1232,217
Ni,Ru,,66.66666667,33.33333333,0.0,25.0,0.0,225.0,60.0,1.0,0.1232,269
Ni,Ru,,66.66666667,33.33333333,0.0,25.0,0.0,250.0,60.0,1.0,0.1232,229
Ni,Ru,,66.66666667,33.33333333,0.0,25.0,0.0,300.0,60.0,1.0,0.1232,275
Ni,Ru,,66.66666667,33.33333333,0.0,25.0,0.0,400.0,60.0,1.0,0.1232,296
Ni,Ru,,66.66666667,33.33333333,0.0,25.0,0.0,500.0,60.0,1.0,0.1232,580
Ni,Ru,,80.0,20.0,0.0,25.0,0.0,250.0,60.0,1.0,0.1232,292
Ru,,,100.0,0.0,0.0,25.0,0.0,400.0,120.0,1.0,0.096,220
Ru,,,100.0,0.0,0.0,80.0,120.0,200.0,180.0,1.0,0.533333333,180
Ni,Ru,,66.66666667,33.33333333,0.0,25.0,0.0,400.0,120.0,1.0,0.283,187
Ni,Ru,,66.66666667,33.33333333,0.0,25.0,0.0,400.0,120.0,1.0,0.283,273
Ni,Ru,,66.66666667,33.33333333,0.0,25.0,0.0,380.0,120.0,1.0,0.283,167
Ni,Ru,,100.0,0.0,0.0,25.0,0.0,400.0,120.0,1.0,0.283,220
Ni,Ru,,66.66666667,33.33333333,0.0,25.0,0.0,420.0,120.0,1.0,0.283,216
P,Co,Ru,57.03125,39.0625,3.90625,200.0,1440.0,500.0,180.0,1.0,0.357,197
Ru,S,Cu,60.69651741,19.65174129,19.65174129,210.0,300.0,350.0,240.0,1.0,0.070063694,240
Ru,S,Cu,60.69651741,19.65174129,19.65174129,210.0,300.0,350.0,240.0,1.0,0.074904459,231
Ru,S,Cu,60.69651741,19.65174129,19.65174129,210.0,300.0,350.0,240.0,1.0,0.1,222
Ru,S,Cu,60.69651741,19.65174129,19.65174129,210.0,300.0,350.0,240.0,1.0,0.15,214
Ru,S,Cu,60.69651741,19.65174129,19.65174129,210.0,300.0,350.0,240.0,1.0,0.2,211
Ru,S,Cu,60.69651741,19.65174129,19.65174129,210.0,300.0,350.0,240.0,1.0,0.25,211
Pt,Co,Ru,37.5,37.5,25.0,260.0,120.0,400.0,60.0,0.1,0.043528477,213
Pt,Ru,,60.0,40.0,0.0,260.0,120.0,400.0,60.0,0.1,0.049207947,274
Ru,,,100.0,0.0,0.0,280.0,120.0,400.0,60.0,0.1,0.042384106,265
Ni,Ir,,70.0,30.0,0.0,60.0,0.0,450.0,60.0,1.0,0.102,338
Ni,Ir,,70.0,30.0,0.0,60.0,0.0,450.0,60.0,1.0,0.102,341
Ir,,,100.0,0.0,0.0,60.0,0.0,450.0,60.0,1.0,0.102,343
Ru,Ir,,78.12549061,21.87450939,0.0,25.0,1440.0,400.0,60.0,1.0,0.064,218
Ru,,,100.0,0.0,0.0,25.0,1440.0,400.0,60.0,1.0,0.064,262
Ir,,,100.0,0.0,0.0,25.0,360.0,400.0,60.0,1.0,0.064,317
Ir,Co,,9.090909091,90.90909091,0.0,25.0,60.0,25.0,0.0,0.1,0.106,284
Ir,Co,,16.66666667,83.33333333,0.0,25.0,60.0,25.0,0.0,0.1,0.106,303
Ir,Co,,40.0,60.0,0.0,25.0,60.0,25.0,0.0,0.1,0.106,299
Ir,,,100.0,0.0,0.0,100.0,720.0,450.0,120.0,1.0,0.072352,390
Ir,,,100.0,0.0,0.0,100.0,720.0,450.0,120.0,1.0,0.118048,198
Ir,,,100.0,0.0,0.0,100.0,720.0,450.0,120.0,1.0,0.140658,220
Ir,,,100.0,0.0,0.0,100.0,720.0,600.0,120.0,1.0,0.118048,265
Ir,,,100.0,0.0,0.0,100.0,720.0,750.0,120.0,1.0,0.118048,273
Ir,,,100.0,0.0,0.0,100.0,720.0,450.0,120.0,0.2,0.072352,400
Ir,,,100.0,0.0,0.0,100.0,720.0,450.0,120.0,0.2,0.118048,199
Ir,,,100.0,0.0,0.0,100.0,720.0,450.0,120.0,0.2,0.140658,230
Ir,,,100.0,0.0,0.0,100.0,720.0,450.0,120.0,0.1,0.072352,310
Ir,,,100.0,0.0,0.0,100.0,720.0,450.0,120.0,0.1,0.118048,190
Ir,,,100.0,0.0,0.0,100.0,720.0,450.0,120.0,0.1,0.140658,212
Ni,Ir,,92.45048597,7.549514027,0.0,120.0,13.0,200.0,23.0,0.1,0.014915267,316
Ni,Ir,,92.45048597,7.549514027,0.0,120.0,13.0,300.0,23.0,0.1,0.011801111,341
Ni,Ir,,92.45048597,7.549514027,0.0,120.0,13.0,200.0,23.0,0.1,0.039519084,291
Ni,Ir,,92.45048597,7.549514027,0.0,120.0,13.0,200.0,23.0,0.1,0.065015267,281
Ir,,,100.0,0.0,0.0,25.0,600.0,300.0,0.0,1.0,1.7,220
Ir,,,100.0,0.0,0.0,25.0,600.0,350.0,0.0,1.0,1.7,185
Ir,,,100.0,0.0,0.0,25.0,600.0,400.0,0.0,1.0,1.7,225
Ir,,,100.0,0.0,0.0,180.0,1440.0,50.0,60.0,1.0,0.463414634,262
Ir,,,100.0,0.0,0.0,180.0,1440.0,100.0,60.0,1.0,0.469135802,284
Ir,,,100.0,0.0,0.0,180.0,1440.0,200.0,60.0,1.0,0.452380952,293
Ir,,,100.0,0.0,0.0,180.0,1440.0,300.0,60.0,1.0,0.447058824,302
Ir,,,100.0,0.0,0.0,180.0,1440.0,400.0,60.0,1.0,0.441860465,309
Ir,,,100.0,0.0,0.0,180.0,1440.0,500.0,60.0,1.0,0.426966292,350
Co,Ir,,99.94555414,0.054445865,0.0,25.0,180.0,400.0,180.0,0.1,0.102040816,425
Co,Ir,,99.72836226,0.271637742,0.0,25.0,180.0,400.0,180.0,0.1,0.102040816,380
Co,Ir,,98.65641008,1.34358992,0.0,25.0,180.0,400.0,180.0,0.1,0.102040816,347
Co,Ir,,97.34844617,2.651553831,0.0,25.0,180.0,400.0,180.0,0.1,0.102040816,296
Co,Ir,,78.59302006,21.40697994,0.0,25.0,180.0,400.0,180.0,0.1,0.102040816,315
Co,Ir,,97.34844617,2.651553831,0.0,25.0,0.0,25.0,0.0,0.1,0.000714286,413
Ir,,,100.0,0.0,0.0,200.0,1160.0,500.0,1200.0,0.1,0.05,438
Ru,,,100.0,0.0,0.0,200.0,680.0,500.0,1200.0,0.1,0.05,452
Ru,Ir,Co,44.44444444,44.44444444,11.11111111,198.0,180.0,25.0,0.0,0.1,0.051020408,236
Ru,Ir,Ni,44.44444444,44.44444444,11.11111111,198.0,180.0,25.0,0.0,0.1,0.051020408,313
Ru,Ir,Fe,44.44444444,44.44444444,11.11111111,198.0,180.0,25.0,0.0,0.1,0.051020408,392
Ru,Ir,,50.0,50.0,0.0,198.0,180.0,25.0,0.0,0.1,0.051020408,345
Au,Ir,,66.66666667,33.33333333,0.0,220.0,180.0,25.0,0.0,1.0,0.06,261
Ir,Au,,51.5974732,48.4025268,0.0,25.0,60.0,25.0,0.0,1.0,0.013956728,302
Ir,Ni,,88.88888889,11.11111111,0.0,25.0,86400.0,25.0,0.0,0.2,0.017324841,304
Se,Ru,Pt,65.82933878,32.48408078,1.686580442,180.0,720.0,300.0,600.0,1.0,0.098533793,228
Se,Ru,Pt,66.95865028,33.04134972,0.0,180.0,720.0,300.0,600.0,1.0,0.067656906,239
Se,Ru,Pt,66.51016343,32.82003984,0.669796731,180.0,720.0,300.0,600.0,1.0,0.064810541,233
Se,Ru,Pt,64.58747543,31.87127211,3.541252457,180.0,720.0,300.0,600.0,1.0,0.074931614,257
Ir,,,100.0,0.0,0.0,25.0,2880.0,400.0,180.0,1.0,0.857,252
Ir,Au,,95.0,5.0,0.0,25.0,2880.0,400.0,180.0,1.0,0.857,246
Ir,Au,,90.0,10.0,0.0,25.0,2880.0,400.0,180.0,1.0,0.857,241
Ir,Au,,67.0,33.0,0.0,25.0,2880.0,400.0,180.0,1.0,0.857,267
Au,,,100.0,0.0,0.0,25.0,2880.0,400.0,180.0,1.0,0.857,1130
Na,Ru,,91.28194296,8.718057041,0.0,25.0,0.0,450.0,180.0,0.1,0.404,205
Na,Ru,,91.28194296,8.718057041,0.0,25.0,0.0,400.0,180.0,0.1,0.404,229
Na,Ru,,91.28194296,8.718057041,0.0,25.0,0.0,500.0,180.0,0.1,0.404,248
Na,Ru,,91.28194296,8.718057041,0.0,25.0,0.0,550.0,180.0,0.1,0.404,245
Na,Ru,,91.28194296,8.718057041,0.0,25.0,0.0,450.0,30.0,0.1,0.404,215
Na,Ru,,91.28194296,8.718057041,0.0,25.0,0.0,450.0,60.0,0.1,0.404,208
Na,Ru,,91.28194296,8.718057041,0.0,25.0,0.0,450.0,300.0,0.1,0.404,250
Ru,Y,,50.0,50.0,0.0,300.0,120.0,550.0,300.0,0.1,0.025,270
Ir,Y,,50.0,50.0,0.0,80.0,300.0,1000.0,720.0,0.1,0.102,370
Ir,Bi,,50.0,50.0,0.0,25.0,180.0,240.0,7200.0,2.0,0.402,360
Co,Ti,,66.66666667,33.33333333,0.0,25.0,0.0,900.0,360.0,1.0,0.666666667,558
Co,,,100.0,0.0,0.0,25.0,0.0,800.0,360.0,1.0,0.666666667,885
Ru,Sr,Ir,62.5,25.0,12.5,25.0,4320.0,500.0,60.0,1.0,0.32,193
Ru,Ir,,83.33333333,16.66666667,0.0,25.0,4320.0,500.0,60.0,1.0,0.32,239
Ru,Sr,,62.5,37.5,0.0,25.0,4320.0,500.0,60.0,1.0,0.32,238
Ru,Sr,Ir,62.5,25.0,12.5,25.0,4320.0,500.0,60.0,1.0,1.5,180
Ru,Ir,,83.33333333,16.66666667,0.0,25.0,4320.0,500.0,60.0,1.0,1.5,219
Ru,Sr,,62.5,37.5,0.0,25.0,4320.0,500.0,60.0,1.0,1.5,235
Ru,Ir,Ir,33.33333333,33.33333333,33.33333333,25.0,4320.0,500.0,60.0,1.0,0.32,229
Ir,Sr,Ru,55.55555556,33.33333333,11.11111111,25.0,4320.0,500.0,60.0,1.0,0.32,253
Ru,Ir,Sr,77.77777778,11.11111111,11.11111111,25.0,4320.0,500.0,60.0,1.0,0.32,235
Sr,Ir,Ru,77.77777778,11.11111111,11.11111111,25.0,4320.0,500.0,60.0,1.0,0.32,247
Ti,Ir,,87.15203426,12.84796574,0.0,160.0,180.0,25.0,0.0,0.1,0.04375,362
Ti,Ir,Mo,82.00424178,13.67974549,4.316012725,100.0,30.0,25.0,0.0,0.1,0.04375,340
Ti,Mo,Ir,72.62160542,13.69864908,13.67974549,100.0,30.0,25.0,0.0,0.1,0.04375,328
Ti,Mo,Ir,57.10416837,29.21608614,13.67974549,100.0,30.0,25.0,0.0,0.1,0.04375,307
Ti,Mo,Ir,44.79723553,41.52301898,13.67974549,100.0,30.0,25.0,0.0,0.1,0.04375,295
Mo,Ti,Ir,51.52240191,34.7978526,13.67974549,100.0,30.0,25.0,0.0,0.1,0.04375,289
Mo,Ti,Ir,59.80760491,26.5126496,13.67974549,100.0,30.0,25.0,0.0,0.1,0.04375,299
Ir,Co,,75.0,25.0,0.0,180.0,720.0,200.0,300.0,0.1,0.0255,247
Ir,Co,,75.0,25.0,0.0,180.0,720.0,25.0,0.0,0.1,0.0255,280
Mn,,,100.0,0.0,0.0,220.0,10.0,220.0,360.0,2.0,3.5,488
Mn,,,100.0,0.0,0.0,220.0,10.0,220.0,360.0,2.0,3.5,412
Ir,Ru,Te,37.4747407,37.47014966,25.05510964,180.0,1080.0,25.0,0.0,1.0,0.15,223
Ir,Ru,Te,37.4747407,37.47014966,25.05510964,180.0,1080.0,25.0,0.0,1.0,0.3,218
Ir,Ru,Te,37.4747407,37.47014966,25.05510964,180.0,1080.0,25.0,0.0,1.0,0.6,210
Ir,Ru,Te,37.4747407,37.47014966,25.05510964,180.0,1080.0,25.0,0.0,1.0,0.9,206
Ir,Ru,Te,37.4747407,37.47014966,25.05510964,180.0,1080.0,25.0,0.0,0.1,0.15,244
S,Ni,,85.71428571,14.28571429,0.0,25.0,0.0,600.0,120.0,1.0,0.294,337
Ir,Ta,,70.0,30.0,0.0,25.0,0.0,250.0,60.0,0.2,0.661956411,396
Ir,Ta,,70.0,30.0,0.0,25.0,0.0,300.0,60.0,0.2,0.661956411,309
Ir,Ta,,70.0,30.0,0.0,25.0,0.0,350.0,60.0,0.2,0.661956411,294
Ir,Ta,,70.0,30.0,0.0,25.0,0.0,400.0,60.0,0.2,0.661956411,334
Ir,Ta,,70.0,30.0,0.0,25.0,0.0,450.0,60.0,0.2,0.661956411,362
Ir,Ta,,70.0,30.0,0.0,25.0,0.0,550.0,60.0,0.2,0.661956411,392
Ir,,,100.0,0.0,0.0,25.0,0.0,490.0,30.0,1.0,0.99,278
Ir,Ru,,80.0,20.0,0.0,25.0,0.0,490.0,30.0,1.0,0.99,280
Ir,Ru,,60.0,40.0,0.0,25.0,0.0,490.0,30.0,1.0,0.99,262
Ru,Ir,,60.0,40.0,0.0,25.0,0.0,490.0,30.0,1.0,0.99,218
Ru,Ir,,80.0,20.0,0.0,25.0,0.0,490.0,30.0,1.0,0.99,207
Ru,,,100.0,0.0,0.0,25.0,0.0,490.0,30.0,1.0,0.99,194
S,Ru,Fe,97.67869455,1.160652724,1.160652724,200.0,120.0,400.0,300.0,0.1,0.038860759,187
S,Ru,,98.82571794,1.17428206,0.0,200.0,120.0,400.0,300.0,0.1,0.026962025,232
Ag,Ir,,60.04378186,39.95621814,0.0,200.0,300.0,300.0,120.0,1.0,0.03378,285
Ag,Ir,,75.03419522,24.96580478,0.0,200.0,300.0,300.0,120.0,1.0,0.05427,302
Ag,Ir,,60.04378186,39.95621814,0.0,200.0,300.0,300.0,120.0,0.1,0.03378,296
Ag,Ir,,75.03419522,24.96580478,0.0,200.0,300.0,300.0,120.0,0.1,0.05427,325
Ir,,,100.0,0.0,0.0,70.0,180.0,450.0,240.0,1.0,0.106,303
Ir,,,100.0,0.0,0.0,120.0,240.0,120.0,240.0,0.2,0.088666667,270
K,Ir,,80.0,20.0,0.0,25.0,0.0,780.0,60.0,0.1,0.00598,420
Ir,Ru,Mn,64.63570916,20.11113159,15.25315925,200.0,360.0,25.0,0.0,0.1,0.5,260
Cu,Ir,,50.0,50.0,0.0,250.0,120.0,25.0,0.0,0.1,0.050955414,288
Ir,Cu,,55.55555556,44.44444444,0.0,250.0,120.0,25.0,0.0,0.1,0.050955414,292
Cu,Ir,,60.0,40.0,0.0,250.0,120.0,25.0,0.0,0.1,0.050955414,295
Ni,Ir,,60.0,40.0,0.0,250.0,120.0,25.0,0.0,0.1,0.050955414,313
Ni,Ir,,50.0,50.0,0.0,250.0,120.0,25.0,0.0,0.1,0.050955414,302
Ir,Ni,,60.0,40.0,0.0,250.0,120.0,25.0,0.0,0.1,0.050955414,309
Ir,Ni,,66.66666667,33.33333333,0.0,250.0,120.0,25.0,0.0,0.1,0.050955414,312
Ru,,,100.0,0.0,0.0,150.0,360.0,550.0,600.0,1.0,0.357,278
Ru,Y,Fe,50.0,45.0,5.0,80.0,30.0,1000.0,360.0,2.0,0.0125,411
Ru,Y,,50.0,50.0,0.0,80.0,30.0,1000.0,360.0,2.0,0.0125,362
Ru,Y,Cu,50.0,45.0,5.0,80.0,30.0,1000.0,360.0,2.0,0.0125,360
Mn,,,100.0,0.0,0.0,25.0,0.0,400.0,20.0,1.0,1.0,216
Mn,,,100.0,0.0,0.0,25.0,0.0,400.0,40.0,1.0,1.0,453
Mn,,,100.0,0.0,0.0,25.0,0.0,400.0,20.0,1.0,1.0,569
Ir,,,100.0,0.0,0.0,25.0,0.0,450.0,60.0,1.0,0.102,312
Ir,,,100.0,0.0,0.0,25.0,0.0,500.0,60.0,1.0,0.102,367
Ir,,,100.0,0.0,0.0,25.0,0.0,600.0,60.0,1.0,0.102,428
Ir,,,100.0,0.0,0.0,25.0,0.0,700.0,60.0,1.0,0.102,459
Ru,,,100.0,0.0,0.0,80.0,180.0,500.0,120.0,1.0,0.7,200
Ru,,,100.0,0.0,0.0,80.0,180.0,800.0,240.0,1.0,0.7,310
Ru,,,100.0,0.0,0.0,160.0,600.0,25.0,0.0,1.0,0.7,276
Ir,Pr,,90.0,10.0,0.0,180.0,1440.0,25.0,0.0,1.0,0.463414634,288
Ir,Pr,,70.0,30.0,0.0,180.0,1440.0,25.0,0.0,1.0,0.422222222,304
Ir,Pr,,49.0,51.0,0.0,180.0,1440.0,25.0,0.0,1.0,0.413043478,313
Ir,Mo,,90.0,10.0,0.0,25.0,40.0,400.0,15.0,0.1,0.081528662,284
Ir,Mo,,90.0,10.0,0.0,25.0,40.0,450.0,15.0,0.1,0.081528662,260
Ir,Mo,,70.0,30.0,0.0,25.0,40.0,450.0,15.0,0.1,0.081528662,275
Ir,Mo,,70.0,30.0,0.0,25.0,40.0,500.0,15.0,0.1,0.081528662,275
Ir,Mo,,70.0,30.0,0.0,25.0,40.0,550.0,15.0,0.1,0.081528662,287
Ir,Mo,,50.0,50.0,0.0,25.0,40.0,500.0,15.0,0.1,0.081528662,291
